Repository: eglantine88/LPBF-Simulation

# LPBF-Simulation

### Heat Transfer Simulation from a Laser Source ###

This repository contains several programs developed to simulate heat transfer from a laser source over a material layer.

## PARAMETERS

Before running any job, you need to generate the constant files `constant.py`, `CONSTANT_DFLUX.inc` & `CONSTANT_UMATHT.inc`. To do so:
1. Fill your temperature dependant material properties in the `thermal.csv`, `mechanic.csv` & `plastic.csv` files.
  > ⚠️ Data must be ordered in ascending temperature.
  > 📌 Note : If you only want to run a thermal simulation, leave `mechanic.csv` and `plastic.csv` blank.
2. Run `main.py` by entering the following command in your terminal:
  - ```cd C:/your/path/to/files``` to go to the folder that contains `main.py`
  - ```python main.py``` to open the panel
3. A control panel will appear with all adjustable parameters.
  > 📌 Note :  units are SI units 
4. Import `thermal.csv`, `mechanic.csv` & `plastic.csv`
5. *Save* all constant files by clicking the corresponding buttons, then close the panel.
6. Check that the files have been generated and ensure they are in the same folder as the other code files.

> ⚠️ Some changes — such as modifying the laser power — may cause compilation issues if the simulation increments are no longer suitable.  
In that case, consider adjusting the *Simulation* parameters in the Python file accordingly.
> ✏️ Custom : Feel free to change the MESH_SIZE in the *Simulation* parameters in the Python file if you want coarser or finer results, but keep in mind that a finer mesh will increase computation time.

_______________________________________________________

## RUNNING SIMULATION

Depending on the program, two simulation types are available:

# 1. Python-only Simulation

**Usage:**
1. Open ABAQUS with *Standard Explicit Model* and select *File > Set Work Directory* to the folder containing the Python script and constant.py.
2. Run the Python script via *File > Run Script* in ABAQUS.
3. You can edit the data you want to extract in *Field* & *History Output*.
4. Create the *Job* if none exists yet.
5. Right-click the *Job* and select *Submit*.
  > 🔧 _Ignore all control panel prompts by clicking *Yes*._
  - It should be written "Submitted", then "Running".
  > 🔧 *Aborted* : _check `yourjobname.msg` or `yourjobname.dat` files to see from where the issues come_

6. Once "Completed", open your results in ABAQUS via: *Results > Output Databases > yourjobname.odb*

> 📌 Note : You can check the ongoing simulation before completion by opening the .odb file.
> 🔧 No worries If Abaqus closes while running, the job usually continues in the background (you can check if the .odb file size is increasing).

# 2. Python with Fortran Subroutine

**Usage:**
1. Open ABAQUS with *Standard Explicit Model* and select *File > Set Work Directory* to the folder containing the Python script and constant.py.
2. Run the Python script via *File > Run Script* in ABAQUS.
3. You can edit the data you want to extract in *Field* & *History Output*.
4. Create a *Job* if none exists yet.
5. Right-click the Job and select *Write Input File*.
6. Open your terminal (e.g., Intel OneAPI 2024), and navigate to the folder containing your .inp file and .f90 subroutine: 
    ```cd C:/your/path/to/files```

  > 📌 Note : If you don’t already have a Fortran compiler (supporting `.f90`), download one compatible version here:
   [https://registrationcenter-download.intel.com/akdlm/IRC_NAS/3a64aab4-3c35-40ba-bc9c-f80f136a8005/w_fortran-compiler_p_2024.0.2.27_offline.exe]

7. Run the simulation on the terminal with: 
    ```abaqus job=yourjobname (without .inp at the end) user=subroutinename.f90 cpu=nb_cpu interactive```
   If everything is configured properly, the terminal should display *Run standard.exe*.

# Wire-Arc Simulation : Birth-Death Method

**Procedure:** Python-only Simulation
**Code:** `birth-death.py`
**Basic Outputs:** Temperature (*NT11*)

This approach simulates the progressive deposition of molten metal using the *Birth–Death* method, commonly described in the literature.
A static gaussian surface heat flux is applied on one cell at a time :
  Q_laser = 2 * P / (PI * R02) * EXP(-2 * r^2 / R^2)

**Principle:**

- Elements (cells) are activated sequentially at the laser's travel speed.  
>📌 Note: Each element’s size corresponds to the *h-spacing* (or wire diameter).
- Once activated, a Gaussian surface heat flux is applied to the element.
- A cooling time is applied between each layer.
- "Convection" and "radiation" are applied only to surfaces exposed to ambient air (contours and top surfaces).

**Limitations:**

This method is suitable for additive manufacturing processes involving continuous material deposition.  
However:  
- In powder-bed fusion, it does not capture the powder → liquid → solid phase transformation or the interaction with surrounding powder.  
- The laser is applied point-by-point, rather than following a continuous scanning path.

File: Material data/plastic.csv
Yield Strength (Pa);Plastic Strain %;;! Yield stress must be defined at the solidus temperature;;;;;;
Temperature (K);0;0,2;1;2;5;10;20;30;40
296;210000000;238000000;292000000;325000000;393000000;494000000;648000000;775000000;880000000
548;150000000;173700000;217000000;249000000;325000000;424000000;544000000;575000000;
823;112000000;142300000;178000000;211000000;286000000;380000000;480000000;500000000;
1023;95000000;114700000;147000000;167000000;195000000;216000000;231000000;236000000;
1073;88000000;112000000;120000000;129000000;150000000;169000000;183000000;;
1173;69000000;70000000;71000000;73000000;76000000;81000000;;;
1373;22400000;;;;;;;;
1643;2700000;;;;;;;;

File: Material data/thermal.csv
Temperature (K);Density (kg/m3);Thermal Conductivity (W/m/K);Specific heat (J/kg/K);Note: There must not be any values between solidus and liquidus — the code will compute the mushy zone properties linearly using the Scheil model.
290,85;8063,33;16,2811053;497,52488;
370,85;8042,843;16,9545453;508,14888;
490,85;8004,978;17,9647053;524,08488;
597,15;7924,852;18,8595387;538,20152;
693,15;7829,223;19,6676667;550,95032;
793,15;7761,19;20,5094667;564,23032;
893,15;7700,94;21,3512667;577,51032;
993,15;7647,371;22,1930667;590,79032;
1093,15;7603,587;23,0348667;604,07032;
1193,15;7553,44;23,8766667;617,35032;
1293,15;7499,709;24,822;630,63032;
1393,15;7454,222;25,552;643,91032;
1493,15;7409,688;26,441;657,19032;
1593,15;7365,109;27,292;670,47032;
1643;7344,696;27,413;677,0904;
1700;6972,083;14,381;772,986;
1793,15;6891,367;14,863;807,272;
1893,15;6805,467;15,366;818,607;
1993,15;6720,605;15,852;823,429;
2093,15;6636,767;16,322;827,25;
2193,15;6553,94;16,776;829,531;
2293,15;6472,116;17,215;829,693;
2393,15;6391,287;17,64;829,859;
2493,15;6311,445;18,049;830,028;
2593,15;6232,584;18,443;830,196;
2693,15;6154,694;18,821;830,358;
2773,15;5757,537;18,071;831,83;
2793,15;3812,212;12,105;831,826;
2893,15;1442,426;4,843;831,801;
2993,15;904,089;3,197;831,66;
